Repository: shekharaj0007/lattice-PROJECT

LatticeFlow — EDM Lattice Circularity Predictor


Predict the circularity of EDM-machined holes in metallic lattice structures using Machine Learning, Gaussian Process Regression, and geometric analysis.




What This Project Does

A 900 µm EDM tool is inserted into the pore of a metallic lattice structure. The pore is only 235.6 µm in diameter — meaning the tool is 3.82× bigger than the pore and simultaneously touches the pore, nodes, and supporting struts all at once.

The goal is to find EDM parameters and tool landing positions such that:


The supporting material (black struts) survives as a complete, nearly circular ring
The nodes (red circles) may be destroyed — that is acceptable
The machined hole (white region) is as circular as possible


The project builds a web application where you input any EDM parameters and tool position, and it predicts the circularity at that point across the entire lattice grid.


The Problem — Visualised

LATTICE STRUCTURE (500×500 µm unit cell)
┌─────────────────────────────┐
│  ●  ───────────────────  ●  │   ● = Node (235.6 µm diameter) — CAN be destroyed
│  │   ○   ───   ○   ───  │  │   ○ = Open pore (235.6 µm diameter)
│  │  supporting material  │  │   ─ = Supporting strut — MUST survive as circular ring
│  ●  ───────────────────  ●  │
└─────────────────────────────┘

EDM TOOL (900 µm diameter) → dropped anywhere in the lattice
→ Tool is 3.82× the pore size
→ Cannot fit inside one pore — machines pore + nodes + struts simultaneously
→ Challenge: keep supporting ring circular despite tool massively overfilling pore

Phase 1: Tool insertion position is unknown — find robust EDM parameters that work anywhere.

Phase 2: Tool position A(x, y) is known — optimise parameters per landing zone.


Key Finding from 16 Lab Experiments

Out of 16 real EDM trials, only Run 4 produced a circular supporting boundary in SEM images:

RunPeak CurrentPulse-on TimeDuty FactorSEM Result44 A150 µs80 %✅ PASS — circular boundary56 A50 µs64 %❌ FAIL — best deviation score but struts destroyed9–168–10 Avariousvarious❌ FAIL — high current blasts supporting material

The paradox: Run 5 has the best numerical deviation score but completely fails the SEM test. Run 4 has a high deviation score but is the only visual success. This is why SEM image analysis — not numerical deviation — is the true success metric.

Why Run 4 works:


Low current (4 A) → small, controlled plasma channel
Long pulse (150 µs) → stable, diffused erosion in all radial directions uniformly
High duty (80 %) → steady continuous removal → symmetric circular boundary
Discharge energy = 4 × 150 × 0.80 = 480 units (2.5× more than Run 5's 192, but delivered gently)



Lattice Geometry

ParameterValueSourceUnit cell (square side)500 µmSEM scale barPore diameter235.6 µmDerived: 3x = 500√2 → x = 235.6 µmNode diameter235.6 µmAssumed equal to pore (physical lattice)Tool tip diameter900 µmLab specificationTool / pore ratio3.82×900 / 235.6Working area (Phase 2)1500 × 1500 µm3×3 unit cells (tool exceeds single 500 µm cell)

Pore diameter derivation:

Unit cell diagonal = 500 × √2 = 707.1 µm
Diagonal = node_radius + pore_diameter + node_radius = 3x
∴ 3x = 500√2   →   x = 235.6 µm

Why 3×3 working area?

The tool radius (450 µm) exceeds the entire unit cell (500 µm). When dropped anywhere, the tool overlaps multiple unit cells. A 3×3 grid (1500×1500 µm) captures the full tool footprint from any landing position.


Web Application

Quick Start (Windows)

Double-click  RUN_SITE.bat

Then open http://localhost:5050

Manual Start

bashpip install -r requirements.txt
python web_server.py

Open http://localhost:5050 — look for "UI v5" badge top-right.


⚠️ Do NOT use streamlit run app.py — that version is disabled.



What You Can Do

1. Single Point Analysis


Enter EDM parameters: Peak current (A), Pulse-on time (µs), Duty factor (%)
Enter tool geometry: tool diameter, pore diameter, working area
Enter tool landing position: X, Y (µm from bottom-left origin)
Get: circularity score (1–5), PASS/FAIL, synthetic lattice image, full engineering report


2. Grid Scan (Heatmap)


Same EDM parameters as above
Scans all valid tool positions in the working area
Generates a colour heatmap: green = high circularity, red = low circularity
Finds the best (x, y) position for your chosen parameters


3. LLM Chat Assistant


Ask questions about your analysis results
Get explanations of why a position passed or failed
Recommendations for improving circularity


Pass Criteria

CriterionThresholdCircularity score≥ 3.5 / 5.0Circularity ratio≥ 0.70Supporting materialIntact (not destroyed)Geometry risk≤ 0.55

All four must be met for PASS.


Project Structure

lattice-edm/
│
├── web_server.py              # Flask web server — main entry point
├── lattice_geometry_engine.py # Core geometry: nodes, pores, struts, distances
├── circularity_predictor.py   # ML model: GradientBoosting + geometry heuristic

File: data/original_16_runs.csv
Run,Peak_Current_A,Pulse_On_Time_us,Duty_Factor_pct,Tool_Wear_Rate,Volume_Removal_Rate,Hole_Dev_Top_um,Hole_Dev_Bottom_um
1,4,50,56,-83.46,0.56,231.56,213.91
2,4,75,64,-112.87,0.69,217.78,199.06
3,4,100,72,408.11,0.51,230.15,212.08
4,4,150,80,-268.75,0.52,270.55,213.04
5,6,50,64,75.95,0.47,205.29,143.39
6,6,75,56,68.64,0.65,225.36,172.72
7,6,100,80,154.33,0.54,280.53,130.03
8,6,150,72,180.31,0.55,219.68,53.86
9,8,50,72,91.02,0.40,240.17,96.38
10,8,75,80,282.03,0.62,260.48,122.89
11,8,100,56,96.00,0.97,240.25,213.69
12,8,150,64,246.99,1.48,213.86,216.67
13,10,50,80,489.40,0.62,238.61,122.43
14,10,75,72,90.69,0.77,251.62,155.43
15,10,100,64,418.52,0.84,227.14,204.55
16,10,150,56,490.57,0.98,231.89,26.84
